Repository: BrianIS8090/Edu

File: lessons/проекты-4-этап-гибка-металла-развёртки.md
---
title: Гибка металла — развёртки и допуски
category: Проекты
subcategory: 4 этап — Подрядчики
tags: [гибка, развёртка, k-фактор, листовой-металл, допуски]
---

# Гибка металла — развёртки и допуски

Если развёртка рассчитана неправильно, деталь после гибки не совпадёт с 3D-моделью. Стенки окажутся короче или длиннее, отверстия сместятся, корпус не соберётся. В этом уроке вы разберётесь в физике гибки, научитесь считать длину развёртки и подготовите корректный файл для подрядчика.

---

## Зачем инженеру понимать гибку

Инженер-проектировщик 7Lamp не гнёт металл руками. Но именно он задаёт геометрию детали и отправляет развёртку подрядчику. Если развёртка ошибочна -- подрядчик изготовит деталь точно по файлу, а результат не подойдёт к сборке.

Типичная ситуация: корпус светильника состоит из гнутого П-профиля и двух торцевых заглушек. Инженер нарисовал развёртку "на глаз", не учёл удлинение материала при гибке. Профиль получился на 2 мм шире. Заглушки не входят в пазы. Вся партия -- в брак.

> Понимание гибки экономит деньги и время. Один неправильный k-фактор может стоить повторного заказа партии на 30-50 деталей.

---

## Основные понятия

Прежде чем считать развёртку, разберём терминологию. Все формулы оперируют этими величинами.

### Нейтральная линия

При гибке внешняя сторона материала растягивается, внутренняя -- сжимается. Между ними существует слой, который не меняет длину. Это **нейтральная линия** (или нейтральный слой). Длина развёртки равна длине нейтральной линии.

Нейтральная линия не проходит точно посередине толщины листа. Она смещена к внутренней стороне гиба. Степень смещения определяется k-фактором.

### Внутренний и наружный радиус

**Внутренний радиус гиба (R)** -- радиус скругления на внутренней стороне детали. Задаётся на чертеже и зависит от оснастки (матрицы) гибочного пресса.

**Наружный радиус** = R + t, где t -- толщина материала.

> Частая ошибка: инженер указывает на чертеже наружный радиус, а подрядчик интерпретирует его как внутренний. Всегда уточняйте: "R внутренний" или "R наружный". В 7Lamp стандарт -- указывать внутренний радиус.

### K-фактор

**K-фактор** -- безразмерный коэффициент, определяющий положение нейтральной линии внутри толщины материала. Значение от 0 до 1.

* K = 0 -- нейтральная линия на внутренней поверхности (не бывает на практике)
* K = 0.5 -- нейтральная линия точно посередине (тонкий мягкий материал, большой радиус)
* K = 0.33 -- типичное значение для листового металла при малых радиусах

Расстояние от внутренней поверхности до нейтральной линии: **d = k * t**.

![Схема гибки: нейтральная линия, внутренний/наружный радиус, k-фактор](assets/гибка-металла-развёртки/схема-гибки.png)

---

## Формула расчёта длины развёртки

Длина развёртки складывается из прямых участков и длин дуг на нейтральной линии в зонах гиба.

### Формула длины дуги гиба

**L_дуги = (п / 180) * (R + k * t) * a**

Где:

* **L_дуги** -- длина дуги нейтральной линии в зоне гиба, мм
* **п** -- число пи (3.14159)
* **R** -- внутренний радиус гиба, мм
* **k** -- k-фактор (безразмерный)
* **t** -- толщина материала, мм
* **a** -- угол гиба в градусах (для прямого угла a = 90)

### Полная длина развёртки

**L = a1 + L_дуги1 + a2 + L_дуги2 + ... + aN**

Где a1, a2, ..., aN -- длины прямых участков между гибами.

### Пример расчёта

Деталь: П-образный профиль светильника из алюминия 6063-T5 толщиной 2 мм. Ширина верхней полки 80 мм, высота боковых стенок 40 мм. Внутренний радиус гиба R = 2 мм. Два гиба по 90 градусов.

Определяем k-фактор: для алюминия 6063-T5 при R/t = 1.0 значение k = 0.33 (из таблицы ниже).

Длина дуги одного гиба:

L_дуги = (3.14159 / 180) * (2 + 0.33 * 2) * 90 = 0.01745 * 2.66 * 90 = 4.18 мм

Длины прямых участков (от края до начала зоны гиба):

* Левая стенка: 40 - 2 - 2 = 36 мм (минус R минус t)
* Верхняя полка: 80 - 2 * 2 - 2 * 2 = 72 мм
* Правая стенка: 40 - 2 - 2 = 36 мм

Полная длина развёртки: 36 + 4.18 + 72 + 4.18 + 36 = **152.36 мм**

> Без учёта k-фактора инженер получил бы развёртку 160 мм (просто сумма размеров). Разница 7.64 мм -- это видимый зазор при сборке.

---

## Таблица k-факторов для материалов 7Lamp

K-фактор зависит от материала, толщины и отношения R/t (радиус к толщине). Чем больше R/t, тем ближе k к 0.5.

### Алюминий 6063-T5

Основной материал корпусов светильников 7Lamp.

| R/t | t = 1.0 мм | t = 1.5 мм | t = 2.0 мм | t = 3.0 мм |
|-----|-----------|-----------|-----------|-----------|
| 0.5 | 0.30 | 0.29 | 0.28 | 0.27 |
| 1.0 | 0.35 | 0.34 | 0.33 | 0.32 |
| 2.0 | 0.40 | 0.39 | 0.38 | 0.37 |
| 3.0+ | 0.45 | 0.44 | 0.43 | 0.42 |

### Сталь 08пс

Используется для кронштейнов и монтажных пластин.

| R/t | t = 1.0 мм | t = 1.5 мм | t = 2.0 мм | t = 3.0 мм |
|-----|-----------|-----------|-----------|-----------|
| 0.5 | 0.32 | 0.31 | 0.30 | 0.29 |
| 1.0 | 0.37 | 0.36 | 0.35 | 0.34 |
| 2.0 | 0.42 | 0.41 | 0.40 | 0.39 |
| 3.0+ | 0.46 | 0.45 | 0.44 | 0.43 |

### Нержавеющая сталь AISI 304

Применяется для уличных и промышленных светильников.

| R/t | t = 1.0 мм | t = 1.5 мм | t = 2.0 мм | t = 3.0 мм |
|-----|-----------|-----------|-----------|-----------|
| 0.5 | 0.28 | 0.27 | 0.26 | 0.25 |
| 1.0 | 0.33 | 0.32 | 0.31 | 0.30 |
| 2.0 | 0.38 | 0.37 | 0.36 | 0.35 |
| 3.0+ | 0.43 | 0.42 | 0.41 | 0.40 |

> Эти значения -- отправная точка. При серийном производстве сделайте пробный гиб и скорректируйте k-фактор по фактическому результату. Разница между теоретическим и реальным значением может составлять 0.02-0.05.

---

## Минимальные радиусы гибки

Слишком малый радиус приводит к трещинам на наружной поверхности гиба. Минимальный допустимый радиус зависит от материала, толщины и направления гиба относительно проката.

| Материал | Толщина, мм | R min вдоль проката | R min поперёк проката |
|----------|-------------|---------------------|----------------------|
| Алюминий 6063-T5 | 1.0 | 1.0 мм (1t) | 0.5 мм (0.5t) |
| Алюминий 6063-T5 | 2.0 | 2.0 мм (1t) | 1.0 мм (0.5t) |
| Алюминий 6063-T5 | 3.0 | 3.0 мм (1t) | 1.5 мм (0.5t) |
| Сталь 08пс | 1.0 | 0.5 мм (0.5t) | 0.3 мм (0.3t) |
| Сталь 08пс | 2.0 | 1.0 мм (0.5t) | 0.6 мм (0.3t) |
| AISI 304 | 1.0 | 1.0 мм (1t) | 0.5 мм (0.5t) |
| AISI 304 | 2.0 | 2.0 мм (1t) | 1.0 мм (0.5t) |

Линия гиба, перпендикулярная направлению проката, допускает меньший радиус. Это связано с ориентацией зёрен металла.

> Практическое правило: если направление проката неизвестно, используйте значение "вдоль проката" как безопасный минимум.

---

## Подготовка развёртки в Moi3D

Moi3D не имеет автоматической команды развёртки листового металла (как, например, SolidWorks Sheet Metal). Развёртки создаются двумя способами.

### Команда UnrollSrf

Подходит для деталей из одной поверхности без резких гибов.

1. Постройте 3D-модель детали как поверхность (Surface), а не твёрдое тело (Solid).
2. Выделите поверхность.
3. Меню Transform -- UnrollSrf.
4. Moi3D развернёт поверхность в плоскость.
5. Проверьте результат: длина развёртки должна совпадать с расчётной.

**Ограничение:** UnrollSrf корректно работает только с развёртываемыми поверхностями (цилиндры, конусы, плоские грани). Поверхности двойной кривизны (сферы, тороиды) развернуть невозможно.

### Ручная развёртка

Для деталей с гибами по прямой линии (большинство корпусов светильников) ручная развёртка надёжнее.

1. Рассчитайте длину развёртки по формуле.
2. Нарисуйте прямоугольник нужной длины и ширины.
3. Разметьте линии гиба (для информации подрядчику).
4. Добавьте отверстия, вырезы и другие элементы, пересчитав их координаты от ближайшей линии гиба.

> В 7Lamp для типовых П-профилей и Г-образных кронштейнов используют ручную развёртку. Это занимает 10-15 минут, зато результат гарантированно точный.

![Пример ручной развёртки П-профиля в Moi3D](assets/гибка-металла-развёртки/развёртка-п-профиль.png)

---

## Допуски после гибки

Гибка -- менее точная операция, чем лазерная резка. Станок ЧПУ режет с точностью 0.1 мм, а гибочный пресс даёт разброс 0.3-0.5 мм. Инженер должен учитывать это при проектировании.

### Источники погрешности

* **Пружинная отдача (springback)** -- после снятия нагрузки деталь частично разгибается. Для алюминия 6063-T5 отдача составляет 2-5 градусов при угле 90 градусов.
* **Неравномерность толщины листа** -- допуск на толщину проката составляет 0.05-0.15 мм. Это влияет на положение нейтральной линии.
* **Износ оснастки** -- матрица и пуансон гибочного пресса изнашиваются. Со временем радиус увеличивается.
* **Позиционирование заготовки** -- оператор устанавливает заготовку вручную по упору. Точность зависит от квалификации.

### Типовые допуски

| Параметр | Допуск |
|----------|--------|
| Угол гиба | +/- 1 градус |
| Линейный размер после гиба | +/- 0.5 мм |
| Положение линии гиба | +/- 0.3 мм |
| Смещение отверстия у линии гиба | +/- 0.5 мм |

### Как компенсировать

* Проектируйте соединения с зазором 0.5-1.0 мм. Пазы делайте шире, чем толщина сопрягаемой детали.
* Не располагайте точные отверстия ближе 2t от линии гиба -- в зоне деформации размер "плывёт".
* Для критичных размеров указывайте на чертеже допуск и требуйте пробный гиб.

---

## Типичные ошибки

### Не учтён k-фактор

**Результат:** развёртка длиннее или короче, чем нужно. При сборке детали не совпадают.

**Решение:** всегда считайте длину дуги по формуле с k-фактором. Не используйте "среднюю линию" (k = 0.5) как универсальное приближение.

### Перепутан внутренний и наружный радиус

**Результат:** фактический радиус отличается на толщину материала. Для t = 3 мм это заметная ошибка.

**Решение:** на чертеже всегда подписывайте "R внутр." и указывайте стрелкой, к какой поверхности относится размер.

### Забыта пружинная отдача

**Результат:** угол детали после гибки меньше требуемого. П-профиль раскрывается, торцевые заглушки не фиксируются.

**Решение:** сообщите подрядчику требуемый угол и попросите компенсировать springback. Опытный оператор перегнёт деталь на 2-3 градуса.

### Линия гиба вдоль проката

**Результат:** трещины на наружной поверхности гиба, особенно при малом радиусе.

**Решение:** ориентируйте развёртку так, чтобы линия гиба шла поперёк проката. Укажите направление проката на чертеже.

### Отверстия слишком близко к линии гиба

**Результат:** отверстие деформируется, становится овальным. Крепёж не входит или входит с перекосом.

**Решение:** соблюдайте минимальное расстояние от края отверстия до линии гиба: не менее 2t + R.

![Деформация отверстия вблизи линии гиба](assets/гибка-металла-развёртки/отверстие-у-гиба.png)

---

## Вопросы для закрепления

1. Что такое нейтральная линия и почему она не проходит точно посередине толщины листа?

2. Чему равен k-фактор для алюминия 6063-T5 толщиной 2 мм при R/t = 1.0?

3. Рассчитайте длину развёртки Г-образного кронштейна из стали 08пс толщиной 1.5 мм. Полка 50 мм, стенка 30 мм, R внутренний = 1.5 мм, угол 90 градусов.

4. Почему нельзя располагать отверстия ближе 2t от линии гиба?

5. Что такое пружинная отдача (springback) и как она влияет на итоговый угол детали?

6. Минимальный радиус гибки алюминия 6063-T5 толщиной 3 мм вдоль проката?

7. Подрядчик прислал партию П-профилей, и боковые стенки оказались на 1 мм короче модели. Назовите наиболее вероятную причину.

<!-- IMAGES-PLAN
1. assets/гибка-металла-развёртки/схема-гибки.png — Схема поперечного сечения зоны гиба: внутренний радиус R, наружный радиус, толщина t, положение нейтральной линии, обозначение k-фактора
2. assets/гибка-металла-развёртки/развёртка-п-профиль.png — Чертёж развёртки П-образного профиля с размерами прямых участков и дуг, линиями гиба
3. assets/гибка-металла-развёртки/отверстие-у-гиба.png — Схема: слева отверстие далеко от линии гиба (корректно), справа отверстие близко к линии гиба (деформировано в овал)
4. assets/гибка-металла-развёртки/springback.png — Схема пружинной отдачи: деталь под нагрузкой (90 градусов) и после снятия (87-88 градусов)
-->
